Repository: NREL/PVcircuit

# pvcircuit
*pvcircuit* contains objects that are building blocks for PV modeling and interactive data fitting.

Based on publications:

2 terminal multijunction model:
- [J. F. Geisz, et al., IEEE Journal of Photovoltaics 5, p. 1827 (2015).](http://dx.doi.org/10.1109/JPHOTOV.2015.2478072)

3 terminal tandem model:
- [J. F. Geisz, et al., Cell Reports Physical Science 2, p. 100677 (2021).](https://doi.org/10.1016/j.xcrp.2021.100677)

Luminescent coupling correction of EQE:
- [M. A. Steiner, et al., IEEE Journal of Photovoltaics 3, p. 879 (2013).](http://dx.doi.org/10.1109/JPHOTOV.2012.2228298)

Energy yield:
- [J. M. Ripalda, et al., Nature Communications 9, p. 5126 (2018).](http://dx.doi.org/10.1038/s41467-018-07431-3)

### Packages needed
- pandas
- numpy
- matplotlib
- scipy
- ipywidgets
- ipympl
- parse
- num2words
- tandems
> for fast energy yield calculations:
>
> git clone https://github.com/Ripalda/Tandems ~/Documents/GitHub/Tandems
>
> cd ~/Documents/GitHub/Tandems
>
> pip install -e .

# Junction( ) Class
A single *Junction* that can be combined together to form tandem and multijunction solar cells.
The *Junction* is modeled by an arbitrary number of parallel diodes such as n=1, n=2, n=2/3, or any other ideality factor.
The temperature dependance of each diode saturation current J0n is determined relative to the Jdb(Eg,T).

## Junction.attributes

### Junction.name
Name of this junction *string*

### Junction.Eg
Junction bandgap (eV)

### Junction.TC
Junction temperature (°C)

### Junction.Gsh
Junction shunt conductance (S/cm2)

### Junction.Rser
Junction series resistance (Ohm cm2)

### Junction.lightarea
Illuminated area (cm2)

### Junction.totalarea
Total area including any dark area (cm2)
always greater than or equal to .lightarea

### Junction.Jext
External photocurrent (A/cm2)

### Junction.JLC
Luminescent coupling photocurrent (A/cm2)

### Junction.beta
Electro luminescent coupling factor (unitless)
Amount of light collected as current in an adjectent junction relative to Jdb

### Junction.gamma
Photo luminescent coupling factor (unitless)

### Junction.pn
Direction of pn diode
    -1  n-on-p
    0   simple resistor
    1   p-on-n

### Junction.n[n0, n1, etc]
Ideality factor *numpy.array*

### Junction.J0ratio[J0ratio0, J0ratio1, etc]
Ratio of saturation current densities relative to Jdb  *numpy.array*

    J0ratio = J0 / (Jdb)^(1/n)

### Junction.ui
User interface created by .controls()
Consists of plot, widget controls, and other outputs

### Junction.debugout
Hidden output of for debugging

## Junction.properties

### Junction.TK
Temperature (K) from TC

### Junction.Vth
Thermal voltage = kT/q from TK

### Junction.Jdb
Detailed balance current (A/cm2).
If J0ratio for n=1 only this is Shockley-Quiesser limit

### Junction.Jphoto
Total photocurrent = Jext+JLC

### Junction.J0[J00, J01, etc]
Reverse saturation currents (A/cm2) corresponding to each n[] and J0ratio[] *numpy.array*

## Junction.methods()

### Junction.copy()
Create a copy of a Junction

### Junction.set(\**kwargs)
Controlled change of Junction attributes

### Junction.controls()
Create a user interface Junction.ui which consists of widget controls that are mainly used to build up Multi2T.ui and Tandem3T.ui

### Junction.update()
Update Junction attributes into Junction.ui controls if they exist

### Junction._J0init(J0ref)
initialize self.J0ratio from J0ref

returns *np.ndarray* [J0(n0), J0(n1), etc]

### Junction.Jem(Vmid)
Light emitted from junction by reciprocity, quantified as current density (A/cm2)

### Junction.notdiode()
*boolean* whether the junction is a junction (False) or resistor (True)

### Junction.Jmultidiodes(Vdiode)
Calculate total recombination current density from multiple parallel diodes: n[], J0[] given voltage across diode *without* series resistance.

### Junction.JshuntRBB(Vdiode)
returns shunt + reverse-bias breakdown current

    RBB_dict={'method':None}
    RBB_dict={'method':'JFG', mrb'':10., 'J0rb':1., 'Vrb':0.}
    RBB_dict={'method':'bishop','mrb'':3.28, 'avalanche':1, 'Vrb':-5.5}
    RBB_dict={'method':'pvmismatch','ARBD':arbd,'BRBD':brbd,'VRBD':vrb,'NRBD':nrbd}

## Multi2T.methods()

## Tandem3T.methods()

## IV3T.methods()

### IV3T.loadcsv(name, path, fileA, fileB, VorI, meastype, Iscale=1000.)
import csv file as data table into iv3T object

two 2D arrays with x and y index on top and left

    load variables:
    VA(IA,IB) & VB(IA,IB) .......... VorI='I'
    or
    IA(VA,VB) & IB(VA,VB) .......... VorI='V'
    Iscale converts current mA -> A or mA/cm2-> A

## EQE.methods()

### qe.JdbFromEg(TC,Eg,dbsides=1.,method=None)
return the detailed balance dark current (see Geisz EL&LC paper, King EUPVSEC)
assuming a square EQE
- Eg[=]eV
- TC[=]C
- returns Jdb[=]A/cm2

optional parameters
- method: 'gamma'
- dbsides:    single-sided->1.  bifacial->2.

## TMY.methods()

File: notebooks/notebook_data/MP846n8.csv
WAVES/D,MP846n8_400C_EQE,MP846n8_350C_EQE,MP846n8_300C_EQE,MP846n8_250C_EQE,MP846n8_200C_EQE,MP846n8_150C_EQE,MP846n8_100C_EQE,MP846n8_25C_EQE
330,0.0243901357536378,0.0233376110772553,0.0196035485227793,0.0,0.000608806960012,0.0,0.0,0.0041208484497457
340,0.0103336708064545,0.0089915202394356,0.0002082854016595,0.0007499652116178,0.0020171738503892,6.823754241390955e-05,0.0006131043682106,0.0008565209939128
350,0.0084914016260541,0.0006440555231439,0.0013663228202156,0.0005934661526513,0.0002220773030535,0.0004455116109114,0.0003749978796318,0.0011484926139175
360,0.0041799876220379,0.0019258775484333,0.0002959300600313,0.0002892877085912,0.000587550396906,0.0006657729688183,0.0007608859004332,0.0006554381410668
370,0.0020093495554416,0.0019295871075293,0.0001546927814754,0.0,0.0001525672705753,0.0005354341351287,7.665874540252628e-05,0.0003759790065608
380,0.0013882061237286,0.0020349206331596,0.0004569866884559,0.0002610125126885,0.0003271941429368,6.397513074715094e-05,0.0004476594713633,0.0008376638891339
390,0.0002144970607618,0.0003572627851001,0.0001145207995548,0.000510857052103,5.807544207225806e-05,0.0005127341274806,0.0005716656872495,0.0010686501889341
400,0.0008964106649897,0.0004933157004215,0.0004806000704015,7.898018070473504e-05,0.0,7.927404288684295e-05,0.0005496004955422,0.0013518301065307
410,0.0030871145137474,0.0048884876359717,0.0006363876616418,0.0001393968385231,0.000640149930418,0.0009374495970666,0.0011295335913594,0.0025457855671333
420,0.0043092392907593,0.0005648898847159,0.0004538414508595,0.0007008971598352,0.0007055854559199,0.0012177746984739,0.0017197835691891,0.0033722981999551
430,0.0011295755088819,0.0006965128012074,0.0007248188302268,0.000617522587819,0.0013694241469247,0.0016254991706753,0.0020822685372386,0.0034867747840363
440,0.0017173401503292,0.0030768822851889,0.001290944450692,0.0013007054380204,0.001395756813127,0.0017793757802933,0.0028258400393174,0.0054516318989753
450,0.0011973727159682,0.0034026619846225,0.0014129705449315,0.0015904574859387,0.002108838516682,0.0029164796944158,0.0041320424385861,0.0070409555646563
460,0.0045002539121285,0.0032927361978924,0.0023264607046294,0.0025736893649179,0.0029596400380796,0.0042398399678114,0.0057240225004353,0.0093817796216158
470,0.0042782259158262,0.0028157134908563,0.0032346206821023,0.0038283907905741,0.0048756307599864,0.0061711834847323,0.0080285218209105,0.0126123716377396
480,0.0062968510224017,0.0030243525484285,0.0049826007611349,0.005798371928191,0.0071347263645433,0.0090215903940526,0.011463787602655,0.0166251513430626
490,0.0066786644861514,0.0078675106710285,0.0075744983630452,0.0087713690918385,0.0103555564353483,0.0124525658148483,0.0155289440861121,0.0212945653220407
500,0.0096936262086716,0.0101287449418708,0.0109925644093057,0.0126521599924977,0.0144944389233376,0.0172332956072089,0.0206939560907681,0.0273915199569481
510,0.0126306955658059,0.0139259737994384,0.0151588368987459,0.0171693125397892,0.0197577370326141,0.0229735183759367,0.0268074920877301,0.0343347973256213
520,0.0166170787809795,0.0187224461308127,0.0205299189814835,0.0227556510793427,0.0258845352316284,0.0296503927019557,0.0337741252193737,0.0423740591277383
530,0.0237276702891745,0.0231275396732482,0.0269284515770459,0.0297078658360083,0.0334079353021032,0.0374060282287162,0.0425851794242734,0.0521544346435275
540,0.0283362103361635,0.0304829030736679,0.0343723809922304,0.0375962201573991,0.0415817138778839,0.0459669071807356,0.0517896576025435,0.0622280028065701
550,0.0365027253420705,0.0395639383740291,0.0419809043877572,0.0452327665413003,0.0499959412041863,0.0541087721040769,0.0607919114250288,0.0710396981391702
560,0.042572055289313,0.0462024191273728,0.0497157505473315,0.0535443748212639,0.0585933866712619,0.0637378059115015,0.0711529332495116,0.081766757909979
570,0.0534961833124591,0.056126356216009,0.0602718614819689,0.0648766612804156,0.0703025420086214,0.0757991484799456,0.0824622048770635,0.0942149348484257
580,0.0627873407799891,0.0669505370493388,0.0717902571307513,0.076510722679345,0.081726335244384,0.0868671120241609,0.094471676681722,0.1063962897033517
590,0.073831903983578,0.0801201756611242,0.0842890663479875,0.089287801047895,0.0941966681989645,0.100788780958445,0.1086419403548792,0.1219573095592704
600,0.0865947386567735,0.0911467076323435,0.0950549252807396,0.0998692381848662,0.1055924385837416,0.1123226110332974,0.1224007608234186,0.1379200687887791
610,0.0966429340309265,0.1031814415719303,0.1083763045264217,0.1140453265150679,0.1213355945205901,0.1302982886933499,0.1415961920628122,0.1627379591086928
620,0.1129426097087721,0.1189652518919526,0.1217577808516501,0.1297126979767499,0.1397734867232777,0.1498736085575882,0.1663719654896263,0.1981634533002912
630,0.1244375423389301,0.1331527348379636,0.1402836190311195,0.1501924320557965,0.1632345857902733,0.1805332384641851,0.2019615601105978,0.2532527342670199
640,0.1431467606819653,0.1543190899010998,0.16286960758098,0.1759948221885297,0.1955847158432791,0.2191084310045861,0.2568817918546272,0.3240865386932455
650,0.162907456769586,0.1766437727132897,0.1883282811747798,0.209007382529289,0.2374192580846504,0.2736727865270462,0.3267785746604722,0.4106208645105587
660,0.1837722225580102,0.1999519563578611,0.2223625572805531,0.2520236969910946,0.2956857564506911,0.343310797486635,0.4042166882828573,0.5487005767593025
670,0.2121796727768971,0.236593425520096,0.267037793390494,0.3088404780183996,0.3620082246444377,0.4238398887663806,0.516112981119064,0.7468878769580287
680,0.2447306959580003,0.2801508441466925,0.3221652074552664,0.3731537115700876,0.4410150699104595,0.5330916914532926,0.6887439868683671,0.8170870964048493
690,0.2900204466106727,0.3371823268650584,0.3914218886416387,0.4565586687881641,0.5606748920322533,0.7125155768033857,0.8063417512516671,0.8424436506712089
700,0.3463148307540674,0.4053033425028345,0.471791858256614,0.5735613579728871,0.7270635313174613,0.8141094214627705,0.839779491920897,0.8501564008550478
710,0.4125208910994214,0.4823665756322703,0.587278476649237,0.7309953013967762,0.8192625455092334,0.8398944412938499,0.8519783081676573,0.8556955449568322
720,0.487828706312056,0.59713245680704,0.7354999807556145,0.8187699671993097,0.843101136381212,0.8444420354180047,0.852739199916656,0.858822568673345
730,0.5854144552348377,0.7269808248564386,0.8108280150256382,0.8364460214255952,0.845608142630885,0.8451102377002709,0.8509172439726007,0.8564388873417249
740,0.7165223385667269,0.8095924691133041,0.8373649289661594,0.8449724879333896,0.845502304134875,0.8481370389844234,0.852753424596757,0.8572384972995757
750,0.8009104303646803,0.8430718641747621,0.8518076358726232,0.8534434934435967,0.8536134245984706,0.854777661796838,0.8572249833488208,0.8594604183082557
760,0.836674665310304,0.8575134029783079,0.8582992420448106,0.8568433178698461,0.8564422941309109,0.8566463956965219,0.8599221013562695,0.8606335119349109
770,0.8538351129080436,0.865045663766796,0.8609891353524093,0.859691721559942,0.8592272391757616,0.8571013031890593,0.8630718327729794,0.8616029442327914
780,0.8506193153824182,0.8602454645206378,0.8520812697732766,0.8510192382227157,0.8501017612247193,0.8506753263759651,0.8511067779467004,0.853400727444987
790,0.8493093678965038,0.853396173750713,0.8490436150870602,0.8446048345130445,0.8443407370861102,0.8453521573730932,0.8461361855305849,0.8432858158860905
800,0.8427289193834265,0.8466702272915647,0.8422895968636369,0.8395599828517274,0.8351428328256257,0.8351097256635314,0.8406898473767793,0.8360205028214539
810,0.8302432746085723,0.8369743296644035,0.8312970650540575,0.829903865649765,0.8271310483562426,0.8266088393950751,0.8305393878257933,0.8268836351168604
820,0.8241867380124052,0.8252741372977808,0.823531549827382,0.8221445937178046,0.8227062241902849,0.8242056662384897,0.8257380266655372,0.8239553796589701
830,0.8124764849354017,0.8196768071742211,0.8145716464317709,0.8145412191378981,0.8145317555907985,0.8156233328811023,0.818667680452071,0.8147749473781885
840,0.8053628978355869,0.8122616373557626,0.8113265379945028,0.8125959694584427,0.811198295911183,0.8105789410183858,0.8104362921253856,0.807155541425849
850,0.8081228845970814,0.8124748825973905,0.8119429070555833,0.8142495880233059,0.8139336527395804,0.8172290731466452,0.8132537800354429,0.8053903414561404
860,0.8021723500882313,0.8108613107687904,0.810222046473157,0.813089737389331,0.8102237225824968,0.8128208018277325,0.809183658180906,0.7909941993800748
870,0.8009090065941616,0.809237964881089,0.8081816630264531,0.8103453860090423,0.8079123068955185,0.8031166325622952,0.7960341180324035,0.7687439515200488
880,0.8009090065941616,0.809237964881089,0.8081816630264531,0.8103453860090423,0.8079123068955185,0.8128086133111875,0.7819988851159084,0.3894540632890878
890,0.8113345833841944,0.8218373739160179,0.8155260008108646,0.8143528567377686,0.8079035814268661,0.7962094942722882,0.7666091141466994,0.0902979594350186
900,0.8191704320678792,0.8215004805653549,0.817572603580073,0.8099088878569912,0.7985452784462455,0.7729289512147461,0.4931577534727023,0.0214476399640048
910,0.8164923819053111,0.8176919885230924,0.809975402965182,0.8000369270026059,0.7785383874006944,0.6966148664581038,0.139219403182472,0.0060549461886835
920,0.8117123091496395,0.812974647508043,0.8015890393360486,0.7822862887726929,0.7434627852333805,0.3091725677056677,0.0334602369811702,0.0022332726252086
930,0.8021282658364964,0.7992576120480375,0.7798808918029088,0.7501445531991281,0.5610120736382069,0.0839193494387025,0.0096767030680441,0.0008195884728056
940,0.7911761994694192,0.7829505373131678,0.7598335072989011,0.6996053520754385,0.220007743351764,0.0221143717289006,0.0032372430350395,0.0003324990546764
950,0.7739067874570346,0.7628592223295785,0.7206231187556617,0.4418095024440877,0.0563927404855705,0.0065895727691331,0.0012663107977567,0.0001586076297852
960,0.7504599895577733,0.725060110460121,0.6218722484291328,0.1530398286663794,0.0152570394853655,0.0024819868648803,0.000440529178979,7.36150372555184e-05
970,0.7229123376901171,0.6800871312948797,0.3621854220836651,0.0456309138788354,0.0053089079259564,0.0009568229997495,0.0001378872549088,0.0
980,0.6919279384756474,0.5717165578450358,0.1267041566515962,0.0130628064128212,0.001948808244454,0.0003270887257068,0.0001321085924798,6.615177032728624e-05
990,0.6377958171497632,0.3159485619525242,0.0404471823494464,0.0048882107547467,0.0008186779738631,0.0001898309731212,0.0,0.0
1000,0.5148474649647772,0.1182596780892707,0.0128398271640612,0.0018455177434444,0.000371387819941,0.0001243838265397,0.0,0.0
1010,0.2962541195125856,0.0404352421582832,0.0045716825483472,0.000790195638342,0.0001224145595474,0.0,0.0,0.0
1020,0.1163990668557661,0.0129124546852061,0.0019206231448604,0.0003630537831955,0.0001217896069598,0.0,0.0,0.0
1030,0.0413184502137783,0.0052431588885897,0.0008273083509467,0.0001202722901692,0.0,0.0,0.0,6.153420239257004e-05
1040,0.0158480449868463,0.0019575352496797,0.0003812840278087,6.001372737491121e-05,0.0,0.0,0.0,6.145472888340627e-05
1050,0.0053531176810477,0.0010147441194466,0.0001269875509131,0.0001196350026946,0.0,6.056702450806975e-05,0.0,0.0
1060,0.0030977986123191,0.0002363944373103,6.406589094359993e-05,0.0,6.071749254542403e-05,6.104444913271944e-05,0.0,0.0
1070,0.001267767706859,0.0004716337252572,0.0,6.030670383414955e-05,0.0,0.0,0.0,6.180914100468066e-05
1080,0.0007133023833949,0.0001571781362222,0.0,0.0,0.0,0.0,0.0,0.0
1090,0.000399372645994,0.0,0.0,6.079034462770968e-05,0.0,0.0,0.0,0.0
1100,0.0005627688994096,0.0001592602850062,0.0,6.108964056149389e-05,6.152466678495699e-05,6.182415421464879e-05,0.0,0.0

File: notebooks/notebook_data/MP905n5.csv
WAVES/D,MP905n5_400C_1st_EQE,MP905n5_350C_1st_EQE,MP905n5_350C_EQE,MP905n5_300C_2nd_EQE,MP905n5_300C_1st_EQE,MP905n5_300C_EQE,MP905n5_200C_2nd_EQE,MP905n5_200C_1st_EQE,MP905n5_100C_2nd_EQE,MP905n5_100C_1st_EQE,MP905n5_25C_2nd_EQE,MP905n5_25C_1st_EQE
330,0.1910091029193318,0.2087730942552041,0.2144135068452057,0.0670727326616269,0.2496108536049243,0.2268236352044267,0.004870465894121,0.2423707370909836,0.0,0.2646465946358474,0.0061743256639275,0.2725356435605487
340,0.1762870767118022,0.1893986911583227,0.188410157667915,0.0236876009277835,0.2099422798512051,0.2206058599247449,0.0049073373199586,0.2370329708561379,0.0041222192084598,0.2664266348189672,0.0042086089584671,0.2811618714321215
350,0.1844505437012239,0.1965223262843451,0.1977750089624192,0.0082944957833833,0.2281764004574131,0.2174877338310686,0.0063890575215513,0.247114434121969,0.0029016167108746,0.285056892582488,0.0052314097029675,0.293331513694484
360,0.2064755599618656,0.2230497700950301,0.2206234598793647,0.0037676188025176,0.238736742954418,0.2500437676781762,0.0006692636792408,0.2710971104195189,0.0032987567856113,0.305791484518503,0.0051028360896327,0.3195407075938624
370,0.2553470508362567,0.2727730464424947,0.2807157562352025,0.0010774999495109,0.2931500650895124,0.2945365265312599,0.0010745726666353,0.3346323962785996,0.0030251332237168,0.359063949790106,0.0059544701390743,0.3713766670855895
380,0.3121914355188257,0.3328613732687118,0.3376368058937534,0.0162035530075413,0.3552638345444173,0.3521927261305999,0.0017328358582702,0.4015578976631674,0.0042004546363375,0.4313433473250362,0.0065092033196508,0.4457179635329158
390,0.3810274528613214,0.4017039430586403,0.4062167086596763,0.0013895862851329,0.4329038376489429,0.4310178477401933,0.002477652109499,0.4834753305715966,0.0047245653569476,0.528759126826875,0.0078560221071374,0.535333950562001
400,0.4569559043865182,0.480809946591737,0.4783187148631535,0.011475884196171,0.519371953484799,0.5228031748276539,0.0034670245834364,0.5743541146321591,0.0052414283964403,0.6075528303382968,0.0080822982564182,0.6150532787911701
410,0.5135172679237717,0.5390069820877167,0.5393126030691126,0.0061831321306026,0.5772891031262212,0.568527372461427,0.0028318768851678,0.6408750364333797,0.005341943507809,0.6632718171650043,0.0093960416457044,0.6701573461961587
420,0.5525706197894033,0.579147663638702,0.5813960737038101,0.0021188087130506,0.6027039181074076,0.6038410596282944,0.0041208665202771,0.6571830910948233,0.0060695661094881,0.6761531448332017,0.0096134911158468,0.6755834191775734
430,0.5680324129697278,0.5897288623522501,0.591447702202938,0.0070901246153416,0.6280717235344075,0.6123094120820121,0.0033606902437135,0.6596865348716475,0.0057811367182752,0.675421790122872,0.0095417768346502,0.6848221621477626
440,0.5836382597951235,0.6070526265325263,0.6107179566313541,0.0222503078164769,0.6307439432301525,0.635112493139562,0.0040709006042438,0.6752330109307513,0.0056601010955282,0.6907380948266592,0.0092565666582599,0.6834507611414449
450,0.6044107319624288,0.624705619065037,0.6290375362789398,0.0117592323749741,0.6473302139068505,0.6381521712276906,0.0034695308034179,0.6775389793542885,0.0058942368654365,0.6948548360858106,0.0095920557782923,0.7036012150635953
460,0.6303946353262722,0.6484867907706342,0.6577021403584945,0.0083964141359177,0.6689044995513023,0.6659863694704017,0.0042476687469478,0.7039079060277377,0.0058830629030897,0.7173283129222028,0.0099307610952393,0.7231616236611206
470,0.6457975507977072,0.66357415076271,0.6658201050239582,0.0002783700810889,0.6894121040639505,0.6811558398968598,0.003493574146052,0.7112278161493242,0.0060841428525809,0.7292539050537051,0.0102648901409528,0.7372320825788351
480,0.6561729376933724,0.672731462481163,0.6778479228698214,0.007825674503853,0.6929987131552191,0.6857337292446387,0.003411984724186,0.7232581716666068,0.00635504607385,0.7440118245646494,0.0105892821702474,0.7430136207484401
490,0.6667572711150033,0.6815860167871605,0.6834843455862875,0.0095180773914617,0.705762906606728,0.7015879970806063,0.0047961662788533,0.7330726623118863,0.0067393122751536,0.7503572757373954,0.0110611232959935,0.7518001312267596
500,0.6761623247457786,0.6947430004902437,0.6948848888672892,0.0108429243108261,0.7109064599542451,0.7040075241956802,0.0043325597378425,0.7401494197946139,0.0075564944860167,0.7562739609263304,0.0119051267188324,0.7540610062332367
510,0.6864973121611617,0.7009047327449445,0.6998852886755988,0.0067092050989025,0.7184578250108403,0.711455296657014,0.0051455585917474,0.7423137871425263,0.0083735651569739,0.7511853935263513,0.0132954769575824,0.7483256182744208
520,0.6941991151650461,0.7099793045890369,0.7081343839165619,0.0094071577402082,0.7221952432701306,0.7180195275917071,0.0063608337727128,0.7436364410768139,0.0100305310243959,0.7487522694063877,0.015662644359315,0.7496469748044193
530,0.7070770642402165,0.7199862392464135,0.7191279953283407,0.0105101337537608,0.7310452480264502,0.7231967242292522,0.0086738831396865,0.749723234666734,0.0129086189749188,0.7524912114394348,0.0186011429101126,0.7478434254033605
540,0.7134446687598608,0.7275300754163639,0.7235420489677018,0.014414985980397,0.7352240767182165,0.7292411924911401,0.0112495281009931,0.7490636007565835,0.0159991213432424,0.7524141739131356,0.0219076505391541,0.7447058043264737
550,0.7274031855435931,0.7366932741519713,0.7207919435169013,0.0129546710132573,0.7318147647031976,0.7161931883821546,0.0133832899439083,0.7296966346603768,0.0183951751466146,0.7416165656850467,0.0254096431057242,0.7266535116352479
560,0.7277604049912151,0.7346026996934834,0.7319498313699528,0.0181358407980657,0.7424151809644601,0.7392984024491688,0.0169453128440857,0.7549758463971058,0.0220155615781455,0.7517534899071756,0.029048102324611,0.7458677874403036
570,0.7281485201864663,0.7368436423436826,0.738661941804692,0.0242879392800961,0.7446817630360979,0.737263972665159,0.0206794879730315,0.7511645743911478,0.0273226812616885,0.7530010762462354,0.0346883056729522,0.7455658076237105
580,0.7311476335512336,0.7352777929614127,0.7380968164202375,0.0234605111428994,0.7451958920851406,0.7373823713285074,0.0258003661046155,0.7527888366823176,0.0333465568644574,0.7515872478789736,0.0415327997850924,0.7384678645097541
590,0.7405300695078051,0.7490736838533406,0.7480626879079527,0.0304876436461304,0.75437599966669,0.7476432017414403,0.0316052807953329,0.7559003443996261,0.0404856323870325,0.751898010165073,0.0507153622570756,0.742745951016204
600,0.7297578495325606,0.7387361634622384,0.735307934588141,0.0359186216210133,0.7362351919455468,0.7310905780313525,0.0387177238691174,0.7404513977843776,0.0493893614320424,0.731283112031667,0.0615595648290159,0.720973969963564
610,0.7352464446509914,0.7393601361902198,0.7441578531458943,0.0420505976672208,0.7450125926950334,0.737476520646403,0.0476128134394924,0.7448504426733332,0.0621807173255366,0.732872226230256,0.0793550377930533,0.7158055250752158
620,0.7400751368142761,0.7391927177581152,0.7475178671939412,0.0485190253264506,0.7450966482521179,0.7373812257844244,0.0584220700951187,0.7417654044400754,0.0802583244845329,0.7266414536882685,0.1083073262469377,0.6911486544245096
630,0.739523734654174,0.7386685990943901,0.7400882465752586,0.061830495684887,0.7452691717177967,0.7354891137271194,0.0750738395878448,0.7297005990836205,0.107656764101836,0.697765336549998,0.1584352387242064,0.6488786808112713
640,0.7337967611897643,0.7368312048021481,0.7343957704123252,0.0730243336095294,0.7315807135321559,0.7279205417093789,0.0995574957132754,0.7128389479692216,0.1574982080653725,0.6519371225862198,0.2186232541640487,0.5868627042864635
650,0.7267664165787514,0.7250317460655951,0.7214027402321143,0.094498708635531,0.7136240990574892,0.7107792889064892,0.1345413745531137,0.6766223160250516,0.2159399493109338,0.585004824466289,0.2786337240308687,0.5146233338476971
660,0.7164022239830756,0.7077081891588389,0.7008952395243687,0.1235966139704692,0.6928147322382336,0.6808066109188354,0.187864683797323,0.6235855422741707,0.2812816646041265,0.519431762265667,0.5233010368547745,0.2582848174587922
670,0.6965547782562639,0.6814688625516947,0.6763260160124208,0.1599780080709222,0.6499704310210302,0.6474018652748964,0.2493691755297212,0.5622026479635682,0.4572930559076885,0.3397211914174072,0.7603452562149383,0.0487664133155192
680,0.6696578966690632,0.6464121252870598,0.6447545457047765,0.2133841273834366,0.6028717825236813,0.5956750681041726,0.3284361820352248,0.4833400923615336,0.7287822222372451,0.0746318809301255,0.7879080032263598,0.0100840732405993
690,0.6369943164025388,0.593984372967467,0.5931312485124304,0.2822635465753453,0.5416141516324056,0.5367648513147336,0.5519843319096014,0.2555415574458076,0.7818807179203318,0.0138168226238734,0.7870119624159208,0.0032808100700307
700,0.5822162214684427,0.528142043300071,0.5276045738120407,0.3744403545078737,0.4398560983962362,0.4392631395210896,0.7380751365457028,0.0626681806377575,0.7916024996943738,0.0037685989483673,0.7928416267737497,0.0011885983729833
710,0.5161409806139198,0.4256558161524531,0.4209653723804656,0.5733207267978347,0.2246722300579088,0.2245193296536955,0.7845888525343301,0.0119338259841301,0.7997451899478903,0.0013784656371421,0.8044106695145185,0.0005411660443384
720,0.4078016163672649,0.2216265250176985,0.2267566483873682,0.7255409389297014,0.0614340668360579,0.0656228434054877,0.7982052984476906,0.0033596383559956,0.809154705314268,0.0006023275652097,0.8102626084958318,0.0002622118618002
730,0.2310095199516809,0.0699606034049818,0.0702356502475547,0.7742391075379673,0.0139731119142922,0.0203487138057676,0.8023770274188994,0.0012834150482237,0.8067231311857876,0.0003908425574572,0.805215679487124,0.0001921913774414
740,0.077558801734581,0.0182779820748082,0.0181266026990376,0.7835681406820565,0.0045722259325965,0.0105899937955176,0.8058122469494905,0.0006913608765986,0.8113013485653332,0.0001920274119749,0.8082681512805058,0.000188585207266
750,0.0242549806922022,0.0074314537566904,0.0071937038495189,0.7951339012412838,0.0005495297891755,0.0087633355674427,0.815262414699448,0.0003767893604699,0.821034565754043,0.0001907237408259,0.8200009270647233,0.0001248907358921
760,0.0094556172569282,0.0043525894434128,0.0040389068141356,0.8194446628156982,0.0010954943466648,0.0080706792817385,0.8299769694967613,0.0001875254419934,0.8293159396309857,0.0001901369226771,0.8272947641691287,6.225214886162153e-05
770,0.0053367875630626,0.0033037383285513,0.0032418713562927,0.826058512548381,7.771780494226322e-05,0.008295067999126,0.8389007638552434,0.0002483472139195,0.8359097052477042,6.299095431428262e-05,0.8303411856257235,6.1975853495814e-05
780,0.0040923293594423,0.0031162605770862,0.0026762705342823,0.8242521656114861,0.0004762221954161,0.0081953514664591,0.8318179076579829,0.0002528093439751,0.8252282726629602,0.0001281553006635,0.8193509882730091,0.0001261023893735
790,0.0036433781381217,0.0030207399461577,0.003246770369214,0.8165125286391536,8.146305618851633e-05,0.0081679559897343,0.824675984770531,0.0002608114928459,0.8166094043084839,0.0001319277334631,0.8109601550592376,0.0
800,0.0035221067040248,0.0028273946886194,0.0036450086785181,0.806352349960688,0.0008336506940204,0.0072762005735407,0.8145751288952082,0.000132656480895,0.8103944592076634,0.0001346733695643,0.805344865038062,0.0
810,0.0034052735084402,0.0029102012264015,0.0024187598996228,0.8061864401487246,0.0008380873116767,0.0071653373929801,0.812791566241966,0.000132962731032,0.8148356407677861,0.0001352115021186,0.8129718227858167,6.661100653590489e-05
820,0.0034569562595736,0.0028266770544006,0.0024879127282118,0.8095869529405403,0.0005015774424079,0.0080278346798678,0.8203000968977558,0.000266260386411,0.8213741632743463,6.744016417151956e-05,0.8185485420555032,0.0
830,0.0034542045038346,0.0027785621148413,0.002931990560401,0.817175269491754,0.0001637674996212,0.0079168345326465,0.831498377280258,0.0001960432388119,0.8329032645458564,0.0001323432028743,0.8207563825488111,0.0
840,0.0034181007593775,0.002942924103895,0.0014984966704726,0.8304067994913211,0.0,0.0072149641740783,0.8396802759556993,0.0001268014555167,0.8322143411218167,0.0001286823099265,0.8176682164804454,0.0
850,0.0035464959831149,0.0030283626048462,0.0022928176071441,0.836998700924527,0.0,0.0073360502793665,0.8396638574940448,0.0002455603635396,0.8261599457503037,0.0001868057131107,0.801256346882258,0.0
860,0.0035698535883166,0.0029601562907335,0.0028281290096927,0.8297411257754655,7.283674788022583e-05,0.0083242787648606,0.8244605725934844,0.0001160336064406,0.802333009034486,0.0001177328781158,0.7685975876595321,0.0
870,0.003526707548525,0.0027989772198777,0.0023840944955541,0.8082898038444448,0.0004790048953321,0.0081745385865044,0.8017350477705434,0.0001636894837984,0.7742060811394645,0.0,0.7338062555350845,0.0001089940763953
880,0.003526707548525,6.283473103609775e-05,0.0120297245092945,0.795,0.0004790048953321,0.0081745385865044,0.784,0.0130850952440277,0.7373246280985246,0.0150494614815877,0.3329608230381055,0.0066932427917204
890,0.0033392142420295,0.0027086623245874,0.0021597305582341,0.7785068997574335,0.0005997336743313,0.0072187501853706,0.7667141230175236,0.0002384091472068,0.717358008020749,0.0,0.0951286286831584,0.0
900,0.0032890371097934,0.0027099114397437,0.0017920614152914,0.7680864087912346,0.0004844437977371,0.0067112362679625,0.7567466362590528,0.000220241423211,0.4877530225487212,0.0001118462540443,0.0247233586075107,0.0
910,0.0033007742791219,0.0027242943237796,0.0026239168178019,0.7712733799541829,0.0002572030248777,0.0077402915592663,0.7429490595936552,0.000205392288094,0.1512395331740885,0.0,0.0100135375050065,0.0
920,0.003299918011482,0.0027017163916721,0.0020502734151904,0.7650966904086902,0.000302625263689,0.0072942721085772,0.7240535024535915,9.670757852028466e-05,0.0416403876334552,4.896264874621565e-05,0.0046784696765559,0.0
930,0.0033344747433468,0.0026855359551157,0.0027300740022099,0.7638487795230267,0.0001144641585515,0.0070652080676601,0.5761023175196287,9.133584290686996e-05,0.0137525848388943,0.0,0.0025038001529766,4.551036378057075e-05
940,0.0033017569443076,0.0026784434863868,0.0018201457341893,0.7578573926999206,0.0005538057309349,0.0069790515259001,0.2350710211476612,0.0,0.0064047597627074,0.0001340824902517,0.0013214888339688,4.400414418305865e-05
950,0.00330984466698,0.0025939379469101,0.001989938632463,0.7302223340057233,0.0003150682506509,0.0062857013316246,0.0708775282939103,0.0,0.002728409029483,0.0,0.0007550891024983,8.366094441288457e-05
960,0.0032946167282933,0.0025617355354962,0.0019494175242226,0.6464024430667268,0.0005855714751558,0.0063089344455818,0.021511306858544,7.798912455905174e-05,0.0014225269835946,0.0,0.0003113359292001,7.771640440550001e-05
970,0.0031620053215739,0.0024693331925951,0.0021079866474792,0.3830765552282871,0.000275637128409,0.0036540888602815,0.0081875395280507,0.0,0.0008176710208136,0.0,0.0002188801925872,0.0
980,0.0030961769307033,0.0021595006626803,0.0013979625980366,0.1534463228047317,0.0006146457274132,0.0014002382761601,0.0037086028962167,0.0,0.0004256744374899,0.0,6.99076273325154e-05,0.0
990,0.0027991098132706,0.0015034790412439,0.0009314741120792,0.0511645108051175,8.5015826671842e-05,0.0009311118019087,0.0016926036696955,6.781845255812283e-05,0.000137611794796,0.0,6.775256316967685e-05,6.764284778568039e-05
1000,0.002238539874922,0.0005780990426785,0.0007486968191765,0.0148363917868697,0.0005010484175727,0.0,0.0007311888376286,0.0,0.0001352829565955,0.0,0.0,0.0
1010,0.0013268821862813,0.0001902824272326,0.0006578672400225,0.0058475217163863,0.0003297631650006,0.0001642759012736,0.0003938761090335,0.0,0.0,0.0,0.0001315251107069,6.564211565294322e-05
1020,0.0005655806495588,6.30534782140052e-05,0.0002451237496921,0.0033572834279183,0.0,0.000408613214541,0.0002613248921345,6.550017191843253e-05,0.0,0.0,0.0,0.0
1030,0.0001871538817667,0.0,0.0002436893441133,0.0004881853528273,8.159586177876976e-05,0.0002433015099329,0.0002598598029091,6.502622238860354e-05,0.0001319931272472,6.59690079261986e-05,0.0,0.0
1040,6.238227185040281e-05,0.0,0.0004869484409251,0.0006501340289025,0.0001630086634683,0.0,6.491899046752336e-05,6.50515313296565e-05,6.598617930467763e-05,0.0,0.0,0.0
1050,0.0,0.0,0.0,8.106877561609806e-05,0.0002440598621262,0.0007288671140268,0.0,0.0,0.0,6.572180305453096e-05,6.482180081029901e-05,6.475503678324721e-05
1060,0.0,6.298024676229351e-05,8.166651372383197e-05,0.000899551488785,0.0003281502945482,0.0001632408774067,0.0,0.0,6.647944477510562e-05,6.635730818031383e-05,0.0,6.527067893011919e-05
1070,0.0,0.0,0.0004075839527903,0.0005708402126188,0.0003269598873958,0.0,0.0002605495008038,0.0,6.62240063404642e-05,6.622023646398874e-05,6.515543099818476e-05,0.0
1080,0.0,0.0,0.0004072777378098,0.000652754169508,0.0001635393867197,8.146454370173789e-05,6.510032269213977e-05,6.52397710101763e-05,6.625489098781358e-05,6.611107410609903e-05,0.0,6.511454006935932e-05
1090,6.316336160996328e-05,6.340702611408453e-05,8.231253959514585e-05,0.0004939828803664,0.0002475536951856,0.0003288596984644,0.0002629174176689,6.58501697728193e-05,0.0,0.0,0.0,0.0
1100,0.0,0.0,0.0004132548466294,0.0012396312275912,0.0002488254052611,0.0002478735656246,0.0,0.0,0.0,6.718474330817396e-05,0.0,0.0

File: notebooks/notebook_data/WB417n6_C_EQE.csv
nm,WB417n6TZ_C_1st_EQE,WB417n6RZ_C_2nd_EQE
350,0.269193936,0.003336949
355,0.271685277,0.003416388
360,0.3004405,0.00242118
365,0.351673618,0.001465328
370,0.380592238,0.00278525
375,0.418358273,0.002906164
380,0.467173147,0.003117103
385,0.478668753,0.003436361
390,0.505599786,0.003064709
395,0.517026509,0.00303348
400,0.536592223,0.003019048
405,0.580861527,0.003568456
410,0.606620591,0.003292074
415,0.5965748,0.003461541
420,0.616463433,0.003205405
425,0.645098168,0.003110037
430,0.648906506,0.003054392
435,0.65387491,0.002720013
440,0.667810983,0.002968594
445,0.684234743,0.002970962
450,0.690430671,0.002845767
455,0.693794936,0.002873101
460,0.715681691,0.002724724
465,0.716204661,0.002781592
470,0.724458698,0.002717188
475,0.72461566,0.002679615
480,0.734832014,0.002802701
485,0.75545265,0.002524781
490,0.771657497,0.002567871
495,0.775558881,0.002627048
500,0.796623155,0.002808139
505,0.801189266,0.002870322
510,0.817535163,0.002793313
515,0.815097538,0.003239779
520,0.81737894,0.003306692
525,0.823648183,0.003840045
530,0.828720204,0.004292392
535,0.834006177,0.004979189
540,0.835496758,0.005919801
545,0.831838016,0.007055577
550,0.828984381,0.008891255
555,0.856787739,0.009427387
560,0.851783407,0.011267617
565,0.864848928,0.014156145
570,0.860443556,0.016619683
575,0.855647762,0.018845568
580,0.861265666,0.02146938
585,0.856676536,0.024292482
590,0.859039073,0.028069082
595,0.844066595,0.032195776
600,0.855698108,0.037254419
605,0.854479698,0.042590611
610,0.835016725,0.048929292
615,0.831686031,0.058933651
620,0.845200826,0.074150892
625,0.815178504,0.090404613
630,0.798827383,0.111742212
635,0.774477963,0.13685463
640,0.7574439,0.166537794
645,0.734662928,0.199460748
650,0.646673531,0.267091879
655,0.550636344,0.361347228
660,0.408123938,0.480056362
665,0.252348002,0.604446671
670,0.11846337,0.736057631
675,0.04485458,0.806225566
680,0.017249149,0.832623618
685,0.004618108,0.838561224
690,0.001451481,0.841938644
695,0.000529965,0.83447931
700,0.000462273,0.83733604
705,0.000227637,0.834222113
710,0.000225864,0.846638989
715,0.000220323,0.847950356
720,0,0.857594082
725,0,0.874928229
730,0,0.875579376
735,0,0.864930524
740,0,0.861585413
745,0,0.84811675
750,0,0.841923987
755,0,0.833760581
760,0,0.838297293
765,0,0.844233324
770,0,0.851890619
775,0,0.863662427
780,0.00010375,0.866344676
785,0.000105181,0.863094779
790,0.000107084,0.861139937
795,0.00010771,0.856875791
800,0.00010854,0.839581659
805,0,0.823962794
810,0.000109355,0.823539878
815,0,0.824248374
820,0,0.833395942
825,0,0.823870835
830,0,0.81980915
835,0.000104003,0.830578201
840,0,0.824747291
845,0,0.80444562
850,9.94E-05,0.774113948
855,0,0.750461765
860,0,0.73367992
865,9.17E-05,0.659858417
870,0,0.52933927
875,0,0.360151101
880,0.00344856,0.222510092
885,0,0.112654364
890,0,0.036861021
895,0,0.012643645
900,0,0.006653921
905,9.71E-05,0.004270231
910,0,0.002524382
915,9.06E-05,0.001636691
920,8.74E-05,0.001407927
925,0,0.001369151
930,0,0.001336637
935,8.07E-05,0.000975139
940,7.97E-05,0.000724027
945,7.78E-05,0.000549443
950,0,0.00060812
955,0,0.000729285
960,0,0.000631887
965,0,0.000410848
970,6.68E-05,0.000267355
975,6.41E-05,0.000128653
980,6.24E-05,0.000187442
985,0,0.00012473
990,0,0.00012196
995,0,0.000119725
1000,5.91E-05,0.000119015
